Repository: biddy1618/tco_project

# TCO Job Pack Project

Prompt Flow → Microsoft Agent Framework (MAF) migration and job-pack generation POC.

The flow turns a free-text piping repair request into a structured job-pack
scope. It runs today as an Azure ML **Prompt Flow** DAG; the logic lives in a
runtime-agnostic Python package (`pf_jobpack`) so MAF can reuse it.

## Layout

```
flow.dag.yaml         Prompt Flow graph
flow.meta.yaml        Prompt Flow metadata
requirements.txt      Prompt Flow runtime dependencies

pf_jobpack/           Pure-Python core (no promptflow import)
nodes/                Thin Prompt Flow @tool adapters
prompts/              Jinja2 templates for LLM nodes
tests/                Offline unit tests (pytest)
maf/                  MAF rewrite, one slice at a time (does not replace PF yet)
archive/              Original PF export + Tracker / procedures (reference)
docs/                 Flow map and Azure inventory
```

## Design principle

- **`pf_jobpack/`** holds business logic and does not import Prompt Flow.
- **`nodes/`** is Prompt Flow glue only.
- **`maf/`** wraps the same `pf_jobpack` functions in Agent Framework executors.

See [docs/flow-structure.md](docs/flow-structure.md) for the DAG,
[docs/azure-environment.md](docs/azure-environment.md) for Azure resources, and
[maf/README.md](maf/README.md) to run MAF slices.

## Prompt Flow

Isolated env (do not install into the base interpreter):

```bash
python3 -m venv .venv
source .venv/bin/activate   # Windows: .venv\Scripts\activate
pip install -r requirements.txt
pf flow test --flow . --inputs question="Replace leaking pipe 051-TL01-1/2-150H03 at TP-001"
```

Needs workspace connections `pf-openai-use2-id-auth` and Azure AI Search.

## MAF slices

Python 3.10+, `az login` on subscription **T332 - TCO**. If `agent_framework`
is not already installed:

```bash
python3 -m venv .venv
source .venv/bin/activate
pip install -r maf/requirements.txt
```

Use the corporate Artifactory PyPI index, not public PyPI. From the **repo
root**:

```bash
python -m maf.slice1
python -m maf.slice2
```

## Tests

```bash
pip install -r requirements-dev.txt
pytest
```

## Security

`flow.dag.yaml` still contains a hardcoded Azure AI Search `api_key` on
`wps_api` (also in `archive/`). Rotate it; do not send that value in a zip.

## Data

Tracker and procedure tables: `archive/baseline-2026-08-24/docs/jp/`.

## Sharing a zip

**Include**

- `README.md`, `flow.dag.yaml` (key redacted), `flow.meta.yaml`
- `requirements.txt`, `requirements-dev.txt`, `pytest.ini`, `conftest.py`
- `pf_jobpack/`, `nodes/`, `prompts/`, `tests/`, `maf/`
- `docs/flow-structure.md`, `docs/azure-environment.md`
- `archive/` only if they need Tracker / procedure source (large)

**Omit**

- `__pycache__/`, `.venv/`, `.promptflow/`, `.runs/`, `history.json`, `.env`
- `.git/` unless they asked for history

File: docs/jp/Procedures/wps-inch-output.csv (part 1 of 3)
idid,line_class,design_code,temp_range_deg_c,material,dia_in,thickness_range_mm,wps_number,pwht,comments,line_class_normalized,content,dia_in1,dia_in2
0,150A20,ASME B31.3,-40 / 200,Alloy 20,1/2 - 4,2.77 - 3.91,45AW,N,,150A20,Pipe line class 150A20. Design code ASME B31.3. Design temperature range -40 / 200 deg C. Material Alloy 20. Diameter 1/2 - 4 in. Thickness range 2.77 - 3.91 mm. WPS number 45AW. PWHT N.,0.5,4
1,150A80,ASME B31.3,-40 / 230,Incoloy 825 (NACE),3/4 - 12,3.91 - 7.11,51AW,N,,150A80,Pipe line class 150A80. Design code ASME B31.3. Design temperature range -40 / 230 deg C. Material Incoloy 825 (NACE). Diameter 3/4 - 12 in. Thickness range 3.91 - 7.11 mm. WPS number 51AW. PWHT N.,0.75,12
2,150C80,ASME B31.3,-40 / 200,Incoloy 825,1/2-3,3.68 - 5.49,51AW,N,,150C80,Pipe line class 150C80. Design code ASME B31.3. Design temperature range -40 / 200 deg C. Material Incoloy 825. Diameter 1/2-3 Solid in. Thickness range 3.68 - 5.49 mm. WPS number 51AW. PWHT N.,0.5,3
3,150C80,ASME B31.3,-40 / 200,LTCS + 3 mm 625 internal cladding,4 - 16,9.27 - 11.13,81AW,N see Note (7),,150C80,Pipe line class 150C80. Design code ASME B31.3. Design temperature range -40 / 200 deg C. Material LTCS + 3 mm 625 internal cladding. Diameter 4 - 16 in. Thickness range 9.27 - 11.13 mm. WPS number 81AW. PWHT N see Note (7).,4,16
4,150C80,ASME B31.3,-40 / 200,LTCS + 3 mm 825 internal cladding,4 - 18,6.02 - 7.92,Contact MI Engineer,N see Note (7),,150C80,Pipe line class 150C80. Design code ASME B31.3. Design temperature range -40 / 200 deg C. Material LTCS + 3 mm 825 internal cladding. Diameter 4 - 18 in. Thickness range 6.02 - 7.92 mm. WPS number Contact MI Engineer. PWHT N see Note (7).,4,18
5,150C80,ASME B31.3,-40 / 200,LTCS + 3 mm 825/625 internal cladding,18 - 48,9.53 - 12.70,Contact MI Engineer,N see Note (7),,150C80,Pipe line class 150C80. Design code ASME B31.3. Design temperature range -40 / 200 deg C. Material LTCS + 3 mm 825/625 internal cladding. Diameter 18 - 48 in. Thickness range 9.53 - 12.70 mm. WPS number Contact MI Engineer. PWHT N see Note (7).,18,48
6,150CP2,ASME B31.3,-40 / 150,LTCS PTFE Lined,1/2 - 24,,,,Flanged connections,150CP2,Pipe line class 150CP2. Design code ASME B31.3. Design temperature range -40 / 150 deg C. Material LTCS PTFE Lined. Diameter 1/2 - 24 in. Comments Flanged connections.,0.5,24
7,150H21,ASME B31.3,-40 / 343,LTCS NACE,1/2 - 3,3.73 - 7.82,"20AW, for SW see Note (2)",N,"SW only for legacy lines < 2""",150H21,"Pipe line class 150H21. Design code ASME B31.3. Design temperature range -40 / 343 deg C. Material LTCS NACE. Diameter 1/2 - 3 in. Thickness range 3.73 - 7.82 mm. WPS number 20AW, for SW see Note (2). PWHT N. Comments SW only for legacy lines < 2"".",0.5,3
8,150H21,ASME B31.3,-40 / 343,LTCS NACE,14 - 48,7.92 - 12.70,21AW,N,,150H21,Pipe line class 150H21. Design code ASME B31.3. Design temperature range -40 / 343 deg C. Material LTCS NACE. Diameter 14 - 48 in. Thickness range 7.92 - 12.70 mm. WPS number 21AW. PWHT N.,14,48
9,150H21,ASME B31.3,-40 / 343,LTCS NACE,24,19.05,21PW,Y,,150H21,Pipe line class 150H21. Design code ASME B31.3. Design temperature range -40 / 343 deg C. Material LTCS NACE. Diameter 24 in. Thickness range 19.05 mm. WPS number 21PW. PWHT Y.,24,24
10,150H23,ASME B31.3,-40 / 215,LTCS NACE,1/2 - 3,7.47 - 11.07,20AW,N,,150H23,Pipe line class 150H23. Design code ASME B31.3. Design temperature range -40 / 215 deg C. Material LTCS NACE. Diameter 1/2 - 3 in. Thickness range 7.47 - 11.07 mm. WPS number 20AW. PWHT N.,0.5,3
11,150H23,ASME B31.3,-40 / 215,LTCS NACE,> 3,8.56 - 12.70,21AW,N,,150H23,Pipe line class 150H23. Design code ASME B31.3. Design temperature range -40 / 215 deg C. Material LTCS NACE. Diameter > 3 in. Thickness range 8.56 - 12.70 mm. WPS number 21AW. PWHT N.,3.1,100
12,150H25 (A),ASME B31.3,-40 / 343,LTCS NACE,1/2 - 3,3.91 - 7.82,20PW,Y,"For service codes CC, CCS, DCS. SW only for legacy lines < 2""",150H25A,"Pipe line class 150H25 (A). Design code ASME B31.3. Design temperature range -40 / 343 deg C. Material LTCS NACE. Diameter 1/2 - 3 in. Thickness range 3.91 - 7.82 mm. WPS number 20PW. PWHT Y. Comments For service codes CC, CCS, DCS. SW only for legacy lines < 2"".",0.5,3
13,150H25 (A),ASME B31.3,-40 / 343,LTCS NACE,> 3,7.92 - 12.70,21PW,Y,"For service codes CC, CCS, DCS. SW only for legacy lines < 2""",150H25A,"Pipe line class 150H25 (A). Design code ASME B31.3. Design temperature range -40 / 343 deg C. Material LTCS NACE. Diameter > 3 in. Thickness range 7.92 - 12.70 mm. WPS number 21PW. PWHT Y. Comments For service codes CC, CCS, DCS. SW only for legacy lines < 2"".",3.1,100
14,150H25 (B),ASME B31.3,-40 / 343,LTCS NACE,1/2 - 3,3.91 - 7.82,"20AW, for SW see Note (2)",N,"For service codes CC, CCS, DCS use 150H25 (A). SW only for legacy lines < 2""",150H25B,"Pipe line class 150H25 (B). Design code ASME B31.3. Design temperature range -40 / 343 deg C. Material LTCS NACE. Diameter 1/2 - 3 in. Thickness range 3.91 - 7.82 mm. WPS number 20AW, for SW see Note (2). PWHT N. Comments For service codes CC, CCS, DCS use 150H25 (A). SW only for legacy lines < 2"".",0.5,3
15,150H25 (B),ASME B31.3,-40 / 343,LTCS NACE,> 3,7.92 - 12.70,21AW,N,"For service codes CC, CCS, DCS use 150H25 (A). SW only for legacy lines < 2""",150H25B,"Pipe line class 150H25 (B). Design code ASME B31.3. Design temperature range -40 / 343 deg C. Material LTCS NACE. Diameter > 3 in. Thickness range 7.92 - 12.70 mm. WPS number 21AW. PWHT N. Comments For service codes CC, CCS, DCS use 150H25 (A). SW only for legacy lines < 2"".",3.1,100
16,150H26,ASME B31.3,-40 / 343,LTCS NACE,1/2 - 3,3.91 - 5.54,20AW,N,,150H26,Pipe line class 150H26. Design code ASME B31.3. Design temperature range -40 / 343 deg C. Material LTCS NACE. Diameter 1/2 - 3 in. Thickness range 3.91 - 5.54 mm. WPS number 20AW. PWHT N.,0.5,3
17,150H26,ASME B31.3,-40 / 343,LTCS NACE,> 3,6.02 - 10.00,21AW,N,,150H26,Pipe line class 150H26. Design code ASME B31.3. Design temperature range -40 / 343 deg C. Material LTCS NACE. Diameter > 3 in. Thickness range 6.02 - 10.00 mm. WPS number 21AW. PWHT N.,3.1,100
18,150H2G,ASME B31.3,-40 / 150,LTCS Galv/Scrd,< 3,5.54 - 7.14,,,Threaded connections,150H2G,Pipe line class 150H2G. Design code ASME B31.3. Design temperature range -40 / 150 deg C. Material LTCS Galv/Scrd. Diameter < 3 in. Thickness range 5.54 - 7.14 mm. Comments Threaded connections.,0.1,2.9
19,150H2G,ASME B31.3,-40 / 150,LTCS Galv,≥ 3,7.62 - 9.53,"21AW, Note (3)",N,Welded,150H2G,"Pipe line class 150H2G. Design code ASME B31.3. Design temperature range -40 / 150 deg C. Material LTCS Galv. Diameter ≥ 3 in. Thickness range 7.62 - 9.53 mm. WPS number 21AW, Note (3). PWHT N. Comments Welded.",3,100
20,150H5E,ASME B31.8,-40 / 75,LTCS,1/2 - 3,3.73 - 5.54,"F-001AW, Note (6)",N,,150H5E,"Pipe line class 150H5E. Design code ASME B31.8. Design temperature range -40 / 75 deg C. Material LTCS. Diameter 1/2 - 3 in. Thickness range 3.73 - 5.54 mm. WPS number F-001AW, Note (6). PWHT N.",0.5,3
21,150H5E,ASME B31.8,-40 / 75,LTCS  - API 5L X60 (SMLS),6 - 8,6.35,"F-002AW, Note (6)",N,,150H5E,"Pipe line class 150H5E. Design code ASME B31.8. Design temperature range -40 / 75 deg C. Material LTCS  - API 5L X60 (SMLS). Diameter 6 - 8 in. Thickness range 6.35 mm. WPS number F-002AW, Note (6). PWHT N.",6,8
22,150J20,ASME B31.3,-40 / 180,LTCS NACE,3/4 - 3,5.49 - 8.74,20AW,N,,150J20,Pipe line class 150J20. Design code ASME B31.3. Design temperature range -40 / 180 deg C. Material LTCS NACE. Diameter 3/4 - 3 in. Thickness range 5.49 - 8.74 mm. WPS number 20AW. PWHT N.,0.75,3
23,150J20,ASME B31.3,-40 / 180,LTCS NACE,> 3,6.02 - 9.53,21AW,N,,150J20,Pipe line class 150J20. Design code ASME B31.3. Design temperature range -40 / 180 deg C. Material LTCS NACE. Diameter > 3 in. Thickness range 6.02 - 9.53 mm. WPS number 21AW. PWHT N.,3.1,100
24,150K21,ASME B31.3,-40 / 232,LTCS NACE,1/2 - 3,3.73 - 8.74,"20PW, for SW see Note (2)",Y,,150K21,"Pipe line class 150K21. Design code ASME B31.3. Design temperature range -40 / 232 deg C. Material LTCS NACE. Diameter 1/2 - 3 in. Thickness range 3.73 - 8.74 mm. WPS number 20PW, for SW see Note (2). PWHT Y.",0.5,3
25,150K21,ASME B31.3,-40 / 232,LTCS NACE,> 3,6.02 - 25.4,21PW,Y,,150K21,Pipe line class 150K21. Design code ASME B31.3. Design temperature range -40 / 232 deg C. Material LTCS NACE. Diameter > 3 in. Thickness range 6.02 - 25.4 mm. WPS number 21PW. PWHT Y.,3.1,100
26,150K23,ASME B31.3,-40 / 200,LTCS NACE,3/4 - 3,7.62 - 11.07,20PW,Y,,150K23,Pipe line class 150K23. Design code ASME B31.3. Design temperature range -40 / 200 deg C. Material LTCS NACE. Diameter 3/4 - 3 in. Thickness range 7.62 - 11.07 mm. WPS number 20PW. PWHT Y.,0.75,3
27,150K23,ASME B31.3,-40 / 200,LTCS NACE,> 3,8.56 - 12.70,21PW,Y,,150K23,Pipe line class 150K23. Design code ASME B31.3. Design temperature range -40 / 200 deg C. Material LTCS NACE. Diameter > 3 in. Thickness range 8.56 - 12.70 mm. WPS number 21PW. PWHT Y.,3.1,100
28,150K26,ASME B31.3,-40 / 343,LTCS NACE,1/2 - 3,3.91 - 5.54,"20PW, for SW see Note (2)",Y,"SW only for legacy lines < 2""",150K26,"Pipe line class 150K26. Design code ASME B31.3. Design temperature range -40 / 343 deg C. Material LTCS NACE. Diameter 1/2 - 3 in. Thickness range 3.91 - 5.54 mm. WPS number 20PW, for SW see Note (2). PWHT Y. Comments SW only for legacy lines < 2"".",0.5,3
29,150K26,ASME B31.3,-40 / 343,LTCS NACE,> 3,6.02 - 10.00,21PW,Y,,150K26,Pipe line class 150K26. Design code ASME B31.3. Design temperature range -40 / 343 deg C. Material LTCS NACE. Diameter > 3 in. Thickness range 6.02 - 10.00 mm. WPS number 21PW. PWHT Y.,3.1,100
30,150K5E,ASME B31.8,-40 / 75,LTCS PTFE Lined,,,,,Flanged connections,150K5E,Pipe line class 150K5E. Design code ASME B31.8. Design temperature range -40 / 75 deg C. Material LTCS PTFE Lined. Comments Flanged connections.,,
31,150K5F,ASME B31.8,-40 / 100,LTCS NACE - SMYS≤ 42 ksi (290 Mpa),3/4 - 3,3.91 - 8.74,"F-001PW, Note (6)",Y,,150K5F,"Pipe line class 150K5F. Design code ASME B31.8. Design temperature range -40 / 100 deg C. Material LTCS NACE - SMYS≤ 42 ksi (290 Mpa). Diameter 3/4 - 3 in. Thickness range 3.91 - 8.74 mm. WPS number F-001PW, Note (6). PWHT Y.",0.75,3
32,150K5F,ASME B31.8,-40 / 100,LTCS  - API 5L X60 (SMLS),4 - 12,6.02 - 6.35,"F-002PW, Note (6)",Y,,150K5F,"Pipe line class 150K5F. Design code ASME B31.8. Design temperature range -40 / 100 deg C. Material LTCS  - API 5L X60 (SMLS). Diameter 4 - 12 in. Thickness range 6.02 - 6.35 mm. WPS number F-002PW, Note (6). PWHT Y.",4,12
33,150K5F,ASME B31.8,-40 / 100,LTCS  - API 5L X60 (SMLS),> 12,6.35 - 9.53,"F-017PW, Note (6)",Y,,150K5F,"Pipe line class 150K5F. Design code ASME B31.8. Design temperature range -40 / 100 deg C. Material LTCS  - API 5L X60 (SMLS). Diameter > 12 in. Thickness range 6.35 - 9.53 mm. WPS number F-017PW, Note (6). PWHT Y.",12.1,100
34,150M40,ASME B31.3,-40 / 215,Monel 400,3/4 - 2,2.87 - 3.91,48AW,N,,150M40,Pipe line class 150M40. Design code ASME B31.3. Design temperature range -40 / 215 deg C. Material Monel 400. Diameter 3/4 - 2 in. Thickness range 2.87 - 3.91 mm. WPS number 48AW. PWHT N.,0.75,2
35,150MO6,ASME B31.3,-40 / 200,6% Moly (UNS31254),1/2 - 3,3.91 - 5.08,01AW,N,"SW only for legacy lines < 2""",150MO6,"Pipe line class 150MO6. Design code ASME B31.3. Design temperature range -40 / 200 deg C. Material 6% Moly (UNS31254). Diameter 1/2 - 3 in. Thickness range 3.91 - 5.08 mm. WPS number 01AW. PWHT N. Comments SW only for legacy lines < 2"".",0.5,3
36,150MO6,ASME B31.3,-40 / 200,6% Moly (UNS31254),> 3,7.04 - 7.80,01AW,N,,150MO6,Pipe line class 150MO6. Design code ASME B31.3. Design temperature range -40 / 200 deg C. Material 6% Moly (UNS31254). Diameter > 3 in. Thickness range 7.04 - 7.80 mm. WPS number 01AW. PWHT N.,3.1,100
37,150P21,ASME B31.3,-120 / 180,316/316L SS,1/2 - 3,3.91 - 7.82,25AW,N,,150P21,Pipe line class 150P21. Design code ASME B31.3. Design temperature range -120 / 180 deg C. Material 316/316L SS. Diameter 1/2 - 3 in. Thickness range 3.91 - 7.82 mm. WPS number 25AW. PWHT N.,0.5,3
38,150P21,ASME B31.3,-120 / 180,316/316L SS,> 3,7.11 - 24.61,14AW,N,,150P21,Pipe line class 150P21. Design code ASME B31.3. Design temperature range -120 / 180 deg C. Material 316/316L SS. Diameter > 3 in. Thickness range 7.11 - 24.61 mm. WPS number 14AW. PWHT N.,3.1,100
39,150P22,ASME B31.3,-40 / 535,316/316L SS,1/2 - 3,3.38 - 7.82,25AW,N,,150P22,Pipe line class 150P22. Design code ASME B31.3. Design temperature range -40 / 535 deg C. Material 316/316L SS. Diameter 1/2 - 3 in. Thickness range 3.38 - 7.82 mm. WPS number 25AW. PWHT N.,0.5,3
40,150P22,ASME B31.3,-40 / 535,316/316L SS,> 3,7.04 - 12.70,14AW,N,,150P22,Pipe line class 150P22. Design code ASME B31.3. Design temperature range -40 / 535 deg C. Material 316/316L SS. Diameter > 3 in. Thickness range 7.04 - 12.70 mm. WPS number 14AW. PWHT N.,3.1,100
41,150P23,ASME B31.3,-40 / 145,316 SS,1/2 - 2,3.91 - 5.54,25AW,N,For vendor packages only,150P23,Pipe line class 150P23. Design code ASME B31.3. Design temperature range -40 / 145 deg C. Material 316 SS. Diameter 1/2 - 2 in. Thickness range 3.91 - 5.54 mm. WPS number 25AW. PWHT N. Comments For vendor packages only.,0.5,2
42,150PE2,,-40 / 40,HDPE,,,,,Thermal fusion technique,150PE2,Pipe line class 150PE2. Design temperature range -40 / 40 deg C. Material HDPE. Comments Thermal fusion technique.,,
43,150PE3,,-40 / 40,HDPE,,,,,Thermal fusion technique,150PE3,Pipe line class 150PE3. Design temperature range -40 / 40 deg C. Material HDPE. Comments Thermal fusion technique.,,
44,150PE4,,-40 / 40,HDPE,,,,,Thermal fusion technique,150PE4,Pipe line class 150PE4. Design temperature range -40 / 40 deg C. Material HDPE. Comments Thermal fusion technique.,,
45,150PE7,,-40 / 75,HDPE,,,,,Below ground thermal fusion technique,150PE7,Pipe line class 150PE7. Design temperature range -40 / 75 deg C. Material HDPE. Comments Below ground thermal fusion technique.,,
46,150PE7,,-40 / 75,HDPE,,,,,Above ground flanged connections,150PE7,Pipe line class 150PE7. Design temperature range -40 / 75 deg C. Material HDPE. Comments Above ground flanged connections.,,
47,150PE14,,-40 / 40,HDPE,,,,,Thermal fusion technique,150PE14,Pipe line class 150PE14. Design temperature range -40 / 40 deg C. Material HDPE. Comments Thermal fusion technique.,,
48,150PE15,,-40 / 75,HDPE,,,,,Thermal fusion technique,150PE15,Pipe line class 150PE15. Design temperature range -40 / 75 deg C. Material HDPE. Comments Thermal fusion technique.,,
49,150PE16,,-40 / 75,HDPE,,,,,Thermal fusion technique,150PE16,Pipe line class 150PE16. Design temperature range -40 / 75 deg C. Material HDPE. Comments Thermal fusion technique.,,
50,150VC01,ASME B31.3,-40 / 110,LTCS Galv,≤ 1,,,,Screwed connections,150VC01,Pipe line class 150VC01. Design code ASME B31.3. Design temperature range -40 / 110 deg C. Material LTCS Galv. Diameter ≤ 1 in. Comments Screwed connections.,0.1,1
51,150VC01,ASME B31.3,-40 / 110,LTCS Galv,≥ 1.1/2 and ≤ 16,,,,Victaulic groove & coupling,150VC01,Pipe line class 150VC01. Design code ASME B31.3. Design temperature range -40 / 110 deg C. Material LTCS Galv. Diameter ≥ 1.1/2 and ≤ 16 in. Comments Victaulic groove & coupling.,1.5,16
52,150VC01,ASME B31.3,-40 / 110,LTCS Galv,> 16,7.92 - 9.53,21AW,N,,150VC01,Pipe line class 150VC01. Design code ASME B31.3. Design temperature range -40 / 110 deg C. Material LTCS Galv. Diameter > 16 in. Thickness range 7.92 - 9.53 mm. WPS number 21AW. PWHT N.,16.1,100
53,150VG01,ASME B31.3,-40 / 110,LTCS Galv,≤ 1,,,,Screwed connections,150VG01,Pipe line class 150VG01. Design code ASME B31.3. Design temperature range -40 / 110 deg C. Material LTCS Galv. Diameter ≤ 1 in. Comments Screwed connections.,0.1,1
54,150VG01,ASME B31.3,-40 / 110,LTCS Galv,≥ 1.1/2 and ≤ 16,,,,Victaulic groove & coupling,150VG01,Pipe line class 150VG01. Design code ASME B31.3. Design temperature range -40 / 110 deg C. Material LTCS Galv. Diameter ≥ 1.1/2 and ≤ 16 in. Comments Victaulic groove & coupling.,1.5,16
55,150VG01,ASME B31.3,-40 / 110,LTCS Galv,> 16,7.92 - 9.53,21AW,N,,150VG01,Pipe line class 150VG01. Design code ASME B31.3. Design temperature range -40 / 110 deg C. Material LTCS Galv. Diameter > 16 in. Thickness range 7.92 - 9.53 mm. WPS number 21AW. PWHT N.,16.1,100
56,150VS01,ASME B31.3,-40 / 110,316/316L SS,,,,,Victaulic groove & coupling,150VS01,Pipe line class 150VS01. Design code ASME B31.3. Design temperature range -40 / 110 deg C. Material 316/316L SS. Comments Victaulic groove & coupling.,,
57,300A20,ASME B31.3,-40 / 200,Alloy 20,1/2 - 3,3.91 - 5.56,45AW,N,,300A20,Pipe line class 300A20. Design code ASME B31.3. Design temperature range -40 / 200 deg C. Material Alloy 20. Diameter 1/2 - 3 in. Thickness range 3.91 - 5.56 mm. WPS number 45AW. PWHT N.,0.5,3
58,300A20,ASME B31.3,-40 / 200,Alloy 20,> 3,7.11 - 9.52,46AW,N,,300A20,Pipe line class 300A20. Design code ASME B31.3. Design temperature range -40 / 200 deg C. Material Alloy 20. Diameter > 3 in. Thickness range 7.11 - 9.52 mm. WPS number 46AW. PWHT N.,3.1,100
59,300A80,ASME B31.3,-40 / 230,Incoloy 825,1/2 - 12,3.91 - 9.52,51AW,N,,300A80,Pipe line class 300A80. Design code ASME B31.3. Design temperature range -40 / 230 deg C. Material Incoloy 825. Diameter 1/2 - 12 in. Thickness range 3.91 - 9.52 mm. WPS number 51AW. PWHT N.,0.5,12
60,300C80,ASME B31.3,-40 / 230,Incoloy 825,1/2-3,3.68 - 5.49,51AW,N,,300C80,Pipe line class 300C80. Design code ASME B31.3. Design temperature range -40 / 230 deg C. Material Incoloy 825. Diameter 1/2-3 Solid in. Thickness range 3.68 - 5.49 mm. WPS number 51AW. PWHT N.,0.5,3
61,300C80,ASME B31.3,-40 / 230,LTCS + 3 mm 625 internal cladding,4-16,6.02 - 12.70,81AW,N see Note (7),,300C80,Pipe line class 300C80. Design code ASME B31.3. Design temperature range -40 / 230 deg C. Material LTCS + 3 mm 625 internal cladding. Diameter 4-16 in. Thickness range 6.02 - 12.70 mm. WPS number 81AW. PWHT N see Note (7).,4,16
62,300C80,ASME B31.3,-40 / 230,LTCS + 3 mm 825 internal cladding,4-16,6.02 - 12.70,Contact MI Engineer,N see Note (7),,300C80,Pipe line class 300C80. Design code ASME B31.3. Design temperature range -40 / 230 deg C. Material LTCS + 3 mm 825 internal cladding. Diameter 4-16 in. Thickness range 6.02 - 12.70 mm. WPS number Contact MI Engineer. PWHT N see Note (7).,4,16
63,300C80,ASME B31.3,-40 / 230,LTCS + 3 mm 825/625 internal cladding,18 - 24,12.70 - 14.27,Contact MI Engineer,N see Note (7),,300C80,Pipe line class 300C80. Design code ASME B31.3. Design temperature range -40 / 230 deg C. Material LTCS + 3 mm 825/625 internal cladding. Diameter 18 - 24 in. Thickness range 12.70 - 14.27 mm. WPS number Contact MI Engineer. PWHT N see Note (7).,18,24
64,300C80,ASME B31.3,-40 / 230,LTCS + 3 mm 825/625 internal cladding,42,24,Contact MI Engineer,Y,,300C80,Pipe line class 300C80. Design code ASME B31.3. Design temperature range -40 / 230 deg C. Material LTCS + 3 mm 825/625 internal cladding. Diameter 42 in. Thickness range 24 mm. WPS number Contact MI Engineer. PWHT Y.,42,42
65,300H21(A),ASME B31.3,-40 / 343,LTCS NACE,1/2 - 3,3.73 - 7.82,"20AW, for SW see Note (2)",N,"For service code CDM use 300H21 (B). SW only for legacy lines < 2""",300H21A,"Pipe line class 300H21(A). Design code ASME B31.3. Design temperature range -40 / 343 deg C. Material LTCS NACE. Diameter 1/2 - 3 in. Thickness range 3.73 - 7.82 mm. WPS number 20AW, for SW see Note (2). PWHT N. Comments For service code CDM use 300H21 (B). SW only for legacy lines < 2"".",0.5,3
66,300H21(A),ASME B31.3,-40 / 343,LTCS NACE,14 - 30,9.53 - 18.00,21AW,N,"For service code CDM use 300H21 (B). SW only for legacy lines < 2""",300H21A,"Pipe line class 300H21(A). Design code ASME B31.3. Design temperature range -40 / 343 deg C. Material LTCS NACE. Diameter 14 - 30 in. Thickness range 9.53 - 18.00 mm. WPS number 21AW. PWHT N. Comments For service code CDM use 300H21 (B). SW only for legacy lines < 2"".",14,30
67,300H21(A),ASME B31.3,-40 / 343,LTCS NACE,24 - 48,19.05 - 29.00,21PW,Y,"For service code CDM use 300H21 (B). SW only for legacy lines < 2""",300H21A,"Pipe line class 300H21(A). Design code ASME B31.3. Design temperature range -40 / 343 deg C. Material LTCS NACE. Diameter 24 - 48 in. Thickness range 19.05 - 29.00 mm. WPS number 21PW. PWHT Y. Comments For service code CDM use 300H21 (B). SW only for legacy lines < 2"".",24,48
68,300H21 (B),ASME B31.3,-40 / 343,LTCS NACE,1/2 - 3,3.73 - 7.82,"20PW, for SW see Note (2)",Y,"For service code CDM only. SW only for legacy lines < 2""",300H21B,"Pipe line class 300H21 (B). Design code ASME B31.3. Design temperature range -40 / 343 deg C. Material LTCS NACE. Diameter 1/2 - 3 in. Thickness range 3.73 - 7.82 mm. WPS number 20PW, for SW see Note (2). PWHT Y. Comments For service code CDM only. SW only for legacy lines < 2"".",0.5,3
69,300H21 (B),ASME B31.3,-40 / 343,LTCS NACE,14 - 30,9.53 - 18.00,21PW,Y,"For service code CDM only. SW only for legacy lines < 2""",300H21B,"Pipe line class 300H21 (B). Design code ASME B31.3. Design temperature range -40 / 343 deg C. Material LTCS NACE. Diameter 14 - 30 in. Thickness range 9.53 - 18.00 mm. WPS number 21PW. PWHT Y. Comments For service code CDM only. SW only for legacy lines < 2"".",14,30
70,300H21 (B),ASME B31.3,-40 / 343,LTCS NACE,24 - 48,19.05 - 29.00,21PW,Y,"For service code CDM only. SW only for legacy lines < 2""",300H21B,"Pipe line class 300H21 (B). Design code ASME B31.3. Design temperature range -40 / 343 deg C. Material LTCS NACE. Diameter 24 - 48 in. Thickness range 19.05 - 29.00 mm. WPS number 21PW. PWHT Y. Comments For service code CDM only. SW only for legacy lines < 2"".",24,48
71,300H25 (A),ASME B31.3,-40 / 343,LTCS NACE,1/2 - 3,4.55 - 7.82,"20AW, for SW see Note (2)",N,"For legacy lines service code CC, CCS, DCS use 300H25 (B). SW only for legacy lines < 2""",300H25A,"Pipe line class 300H25 (A). Design code ASME B31.3. Design temperature range -40 / 343 deg C. Material LTCS NACE. Diameter 1/2 - 3 in. Thickness range 4.55 - 7.82 mm. WPS number 20AW, for SW see Note (2). PWHT N. Comments For legacy lines service code CC, CCS, DCS use 300H25 (B). SW only for legacy lines < 2"".",0.5,3
72,300H25 (A),ASME B31.3,-40 / 343,LTCS NACE,> 3,8.18 - 17.48,21AW,N,"For legacy lines service code CC, CCS, DCS use 300H25 (B). SW only for legacy lines < 2""",300H25A,"Pipe line class 300H25 (A). Design code ASME B31.3. Design temperature range -40 / 343 deg C. Material LTCS NACE. Diameter > 3 in. Thickness range 8.18 - 17.48 mm. WPS number 21AW. PWHT N. Comments For legacy lines service code CC, CCS, DCS use 300H25 (B). SW only for legacy lines < 2"".",3.1,100
73,300H25 (B),ASME B31.3,-40 / 343,LTCS NACE,1/2 - 3,4.55 - 7.82,"20PW, for SW see Note (2)",Y,"For legacy lines service codes CC, CCS, DCS only. SW only for legacy lines < 2""",300H25B,"Pipe line class 300H25 (B). Design code ASME B31.3. Design temperature range -40 / 343 deg C. Material LTCS NACE. Diameter 1/2 - 3 in. Thickness range 4.55 - 7.82 mm. WPS number 20PW, for SW see Note (2). PWHT Y. Comments For legacy lines service codes CC, CCS, DCS only. SW only for legacy lines < 2"".",0.5,3
74,300H25 (B),ASME B31.3,-40 / 343,LTCS NACE,> 3,8.18 - 17.48,21PW,Y,"For legacy lines service codes CC, CCS, DCS only. SW only for legacy lines < 2""",300H25B,"Pipe line class 300H25 (B). Design code ASME B31.3. Design temperature range -40 / 343 deg C. Material LTCS NACE. Diameter > 3 in. Thickness range 8.18 - 17.48 mm. WPS number 21PW. PWHT Y. Comments For legacy lines service codes CC, CCS, DCS only. SW only for legacy lines < 2"".",3.1,100
75,300H2G,ASME B31.3,-40 / 150,LTCS Galv/Scrd,≤ 2,5.54 - 7.14,,,Threaded connections,300H2G,Pipe line class 300H2G. Design code ASME B31.3. Design temperature range -40 / 150 deg C. Material LTCS Galv/Scrd. Diameter ≤ 2 in. Thickness range 5.54 - 7.14 mm. Comments Threaded connections.,0.1,2
76,300H2G,ASME B31.3,-40 / 150,LTCS Galv/Scrd,> 2,6.02 - 7.62,"21AW, Note (3)",N,Welded,300H2G,"Pipe line class 300H2G. Design code ASME B31.3. Design temperature range -40 / 150 deg C. Material LTCS Galv/Scrd. Diameter > 2 in. Thickness range 6.02 - 7.62 mm. WPS number 21AW, Note (3). PWHT N. Comments Welded.",2.1,100
77,300H5F,ASME B31.8,-40 / 90,LTCS NACE - SMYS≤ 42 ksi (290 Mpa),3/4 - 3,3.91 - 5.54,"F-001AW, Note (6)",N,,300H5F,"Pipe line class 300H5F. Design code ASME B31.8. Design temperature range -40 / 90 deg C. Material LTCS NACE - SMYS≤ 42 ksi (290 Mpa). Diameter 3/4 - 3 in. Thickness range 3.91 - 5.54 mm. WPS number F-001AW, Note (6). PWHT N.",0.75,3
78,300H5F,ASME B31.8,-40 / 90,LTCS  - API 5L X60 (SMLS),4 - 12,6.02 - 7.09,"F-002AW, Note (6)",N,,300H5F,"Pipe line class 300H5F. Design code ASME B31.8. Design temperature range -40 / 90 deg C. Material LTCS  - API 5L X60 (SMLS). Diameter 4 - 12 in. Thickness range 6.02 - 7.09 mm. WPS number F-002AW, Note (6). PWHT N.",4,12
79,300H5F,ASME B31.8,-40 / 90,LTCS  - API 5L X60 (SMLS),> 12,7.92 - 9.53,"F-017AW, Note (6)",N,,300H5F,"Pipe line class 300H5F. Design code ASME B31.8. Design temperature range -40 / 90 deg C. Material LTCS  - API 5L X60 (SMLS). Diameter > 12 in. Thickness range 7.92 - 9.53 mm. WPS number F-017AW, Note (6). PWHT N.",12.1,100
80,300H5P,ASME B31.8,-40 / 80,LTCS NACE - SMYS≤ 42 ksi (290 Mpa),3/4 - 3,3.91 - 5.54,"F-001AW, Note (6)",N,,300H5P,"Pipe line class 300H5P. Design code ASME B31.8. Design temperature range -40 / 80 deg C. Material LTCS NACE - SMYS≤ 42 ksi (290 Mpa). Diameter 3/4 - 3 in. Thickness range 3.91 - 5.54 mm. WPS number F-001AW, Note (6). PWHT N.",0.75,3
81,300H5P,ASME B31.8,-40 / 80,LTCS  - API 5L X60 (SMLS),4 - 12,6.02 - 6.35,"F-002AW, Note (6)",N,,300H5P,"Pipe line class 300H5P. Design code ASME B31.8. Design temperature range -40 / 80 deg C. Material LTCS  - API 5L X60 (SMLS). Diameter 4 - 12 in. Thickness range 6.02 - 6.35 mm. WPS number F-002AW, Note (6). PWHT N.",4,12
82,300H5P,ASME B31.8,-40 / 80,LTCS  - API 5L X60 (SMLS),> 12,6.35 - 9.53,"F-017AW, Note (6)",N,,300H5P,"Pipe line class 300H5P. Design code ASME B31.8. Design temperature range -40 / 80 deg C. Material LTCS  - API 5L X60 (SMLS). Diameter > 12 in. Thickness range 6.35 - 9.53 mm. WPS number F-017AW, Note (6). PWHT N.",12.1,100
83,300J20,ASME B31.3,-40 / 180,LTCS NACE,3/4 - 3,3.91 - 5.56,20AW,N,,300J20,Pipe line class 300J20. Design code ASME B31.3. Design temperature range -40 / 180 deg C. Material LTCS NACE. Diameter 3/4 - 3 in. Thickness range 3.91 - 5.56 mm. WPS number 20AW. PWHT N.,0.75,3
84,300J20,ASME B31.3,-40 / 180,LTCS NACE,> 3,6.35 - 9.53,21AW,N,,300J20,Pipe line class 300J20. Design code ASME B31.3. Design temperature range -40 / 180 deg C. Material LTCS NACE. Diameter > 3 in. Thickness range 6.35 - 9.53 mm. WPS number 21AW. PWHT N.,3.1,100
85,300K21,ASME B31.3,-40 / 260,LTCS NACE,1/2 - 3,4.55 - 7.82,"20PW, for SW see Note (2)",Y,"SW only for legacy lines < 2""",300K21,"Pipe line class 300K21. Design code ASME B31.3. Design temperature range -40 / 260 deg C. Material LTCS NACE. Diameter 1/2 - 3 in. Thickness range 4.55 - 7.82 mm. WPS number 20PW, for SW see Note (2). PWHT Y. Comments SW only for legacy lines < 2"".",0.5,3
86,300K21,ASME B31.3,-40 / 260,LTCS NACE,> 3,8.18 - 36.0,21PW,Y,"SW only for legacy lines < 2""",300K21,"Pipe line class 300K21. Design code ASME B31.3. Design temperature range -40 / 260 deg C. Material LTCS NACE. Diameter > 3 in. Thickness range 8.18 - 36.0 mm. WPS number 21PW. PWHT Y. Comments SW only for legacy lines < 2"".",3.1,100
87,300K23,ASME B31.3,-40 / 200,LTCS NACE,1/2 - 3,7.47 - 11.13,20PW,Y,,300K23,Pipe line class 300K23. Design code ASME B31.3. Design temperature range -40 / 200 deg C. Material LTCS NACE. Diameter 1/2 - 3 in. Thickness range 7.47 - 11.13 mm. WPS number 20PW. PWHT Y.,0.5,3
88,300K23,ASME B31.3,-40 / 200,LTCS NACE,> 3,10.97 - 20.62,21PW,Y,,300K23,Pipe line class 300K23. Design code ASME B31.3. Design temperature range -40 / 200 deg C. Material LTCS NACE. Diameter > 3 in. Thickness range 10.97 - 20.62 mm. WPS number 21PW. PWHT Y.,3.1,100
89,300K5A (AG),ASME B31.8,-40 / 88,LTCS NACE - SMYS≤ 42 ksi (290 Mpa),3/4 - 3,4.55 - 7.47,"F-001PW, Note (6)",Y,For above ground welds only,300K5AAG,"Pipe line class 300K5A (AG). Design code ASME B31.8. Design temperature range -40 / 88 deg C. Material LTCS NACE - SMYS≤ 42 ksi (290 Mpa). Diameter 3/4 - 3 in. Thickness range 4.55 - 7.47 mm. WPS number F-001PW, Note (6). PWHT Y. Comments For above ground welds only.",0.75,3
90,300K5A (AG),ASME B31.8,-40 / 88,LTCS  - API 5L X60 (SMLS),4 - 12,6.02 - 12.70,"F-002PW, Note (6)",Y,For above ground welds only,300K5AAG,"Pipe line class 300K5A (AG). Design code ASME B31.8. Design temperature range -40 / 88 deg C. Material LTCS  - API 5L X60 (SMLS). Diameter 4 - 12 in. Thickness range 6.02 - 12.70 mm. WPS number F-002PW, Note (6). PWHT Y. Comments For above ground welds only.",4,12
91,300K5A (AG),ASME B31.8,-40 / 88,LTCS  - API 5L X60 (SMLS),> 12,7.14 - 34.93,"F-017PW, Note (6)",Y,For above ground welds only,300K5AAG,"Pipe line class 300K5A (AG). Design code ASME B31.8. Design temperature range -40 / 88 deg C. Material LTCS  - API 5L X60 (SMLS). Diameter > 12 in. Thickness range 7.14 - 34.93 mm. WPS number F-017PW, Note (6). PWHT Y. Comments For above ground welds only.",12.1,100
92,300K5A (UG),ASME B31.8,-40 / 88,LTCS  - API 5L X60 (SMLS),4 - 12,6.02 - 7.14,"F-002AW, Note (6)",N,For below ground pipeline welds only,300K5AUG,"Pipe line class 300K5A (UG). Design code ASME B31.8. Design temperature range -40 / 88 deg C. Material LTCS  - API 5L X60 (SMLS). Diameter 4 - 12 in. Thickness range 6.02 - 7.14 mm. WPS number F-002AW, Note (6). PWHT N. Comments For below ground pipeline welds only.",4,12
93,300K5A (UG),ASME B31.8,-40 / 88,LTCS  - API 5L X60 (SMLS),> 12,7.14 - 10.31,"F-017AW, Note (6)",N,For below ground pipeline welds only,300K5AUG,"Pipe line class 300K5A (UG). Design code ASME B31.8. Design temperature range -40 / 88 deg C. Material LTCS  - API 5L X60 (SMLS). Diameter > 12 in. Thickness range 7.14 - 10.31 mm. WPS number F-017AW, Note (6). PWHT N. Comments For below ground pipeline welds only.",12.1,100
94,300K5D,ASME B31.3,-40 / 343,LTCS NACE,1/2 - 3,4.55 - 7.47,20PW,Y,,300K5D,Pipe line class 300K5D. Design code ASME B31.3. Design temperature range -40 / 343 deg C. Material LTCS NACE. Diameter 1/2 - 3 in. Thickness range 4.55 - 7.47 mm. WPS number 20PW. PWHT Y.,0.5,3
95,300K5D,ASME B31.3,-40 / 343,LTCS NACE,> 3,6.02 - 7.11,21PW,Y,,300K5D,Pipe line class 300K5D. Design code ASME B31.3. Design temperature range -40 / 343 deg C. Material LTCS NACE. Diameter > 3 in. Thickness range 6.02 - 7.11 mm. WPS number 21PW. PWHT Y.,3.1,100
96,300K5E (AG),ASME B31.8,-40 / 95,LTCS NACE - SMYS≤ 42 ksi (290 Mpa),3/4 - 3,4.55 - 7.47,"F-001PW, Note (6)",Y,For above ground welds only,300K5EAG,"Pipe line class 300K5E (AG). Design code ASME B31.8. Design temperature range -40 / 95 deg C. Material LTCS NACE - SMYS≤ 42 ksi (290 Mpa). Diameter 3/4 - 3 in. Thickness range 4.55 - 7.47 mm. WPS number F-001PW, Note (6). PWHT Y. Comments For above ground welds only.",0.75,3
97,300K5E (AG),ASME B31.8,-40 / 95,LTCS  - API 5L X60 (SMLS),4 - 12,6.02 - 7.14,"F-002PW, Note (6)",Y,For above ground welds only,300K5EAG,"Pipe line class 300K5E (AG). Design code ASME B31.8. Design temperature range -40 / 95 deg C. Material LTCS  - API 5L X60 (SMLS). Diameter 4 - 12 in. Thickness range 6.02 - 7.14 mm. WPS number F-002PW, Note (6). PWHT Y. Comments For above ground welds only.",4,12
98,300K5E (AG),ASME B31.8,-40 / 95,LTCS  - API 5L X60 (SMLS),> 12,7.92 - 15.88,"F-017PW, Note (6)",Y,For above ground welds only,300K5EAG,"Pipe line class 300K5E (AG). Design code ASME B31.8. Design temperature range -40 / 95 deg C. Material LTCS  - API 5L X60 (SMLS). Diameter > 12 in. Thickness range 7.92 - 15.88 mm. WPS number F-017PW, Note (6). PWHT Y. Comments For above ground welds only.",12.1,100
99,300K5E (UG),ASME B31.8,-40 / 95,LTCS  - API 5L X60 (SMLS),4 - 12,6.02 - 7.14,"F-002AW, Note (6)",N,For below ground pipeline welds only,300K5EUG,"Pipe line class 300K5E (UG). Design code ASME B31.8. Design temperature range -40 / 95 deg C. Material LTCS  - API 5L X60 (SMLS). Diameter 4 - 12 in. Thickness range 6.02 - 7.14 mm. WPS number F-002AW, Note (6). PWHT N. Comments For below ground pipeline welds only.",4,12
100,300K5E (UG),ASME B31.8,-40 / 95,LTCS  - API 5L X60 (SMLS),> 12,7.92 - 11.91,"F-017AW, Note (6)",N,For below ground pipeline welds only,300K5EUG,"Pipe line class 300K5E (UG). Design code ASME B31.8. Design temperature range -40 / 95 deg C. Material LTCS  - API 5L X60 (SMLS). Diameter > 12 in. Thickness range 7.92 - 11.91 mm. WPS number F-017AW, Note (6). PWHT N. Comments For below ground pipeline welds only.",12.1,100
101,300K5F (AG),ASME B31.8,-40 / 80,LTCS NACE - SMYS≤ 42 ksi (290 Mpa),3/4 - 3,3.91 - 5.54,"F-001PW, Note (6)",Y,For above ground welds only,300K5FAG,"Pipe line class 300K5F (AG). Design code ASME B31.8. Design temperature range -40 / 80 deg C. Material LTCS NACE - SMYS≤ 42 ksi (290 Mpa). Diameter 3/4 - 3 in. Thickness range 3.91 - 5.54 mm. WPS number F-001PW, Note (6). PWHT Y. Comments For above ground welds only.",0.75,3
102,300K5F (AG),ASME B31.8,-40 / 80,LTCS  - API 5L X60 (SMLS),4 - 12,6.02 - 7.14,"F-002PW, Note (6)",Y,For above ground welds only,300K5FAG,"Pipe line class 300K5F (AG). Design code ASME B31.8. Design temperature range -40 / 80 deg C. Material LTCS  - API 5L X60 (SMLS). Diameter 4 - 12 in. Thickness range 6.02 - 7.14 mm. WPS number F-002PW, Note (6). PWHT Y. Comments For above ground welds only.",4,12
103,300K5F (AG),ASME B31.8,-40 / 80,LTCS  - API 5L X60 (SMLS),> 12,7.92 - 11.91,"F-017PW, Note (6)",Y,For above ground welds only,300K5FAG,"Pipe line class 300K5F (AG). Design code ASME B31.8. Design temperature range -40 / 80 deg C. Material LTCS  - API 5L X60 (SMLS). Diameter > 12 in. Thickness range 7.92 - 11.91 mm. WPS number F-017PW, Note (6). PWHT Y. Comments For above ground welds only.",12.1,100
104,300K5F (UG),ASME B31.8,-40 / 80,LTCS  - API 5L X60 (SMLS),4 - 12,6.02 - 7.14,"F-002AW, Note (6)",N,For below ground pipeline welds only,300K5FUG,"Pipe line class 300K5F (UG). Design code ASME B31.8. Design temperature range -40 / 80 deg C. Material LTCS  - API 5L X60 (SMLS). Diameter 4 - 12 in. Thickness range 6.02 - 7.14 mm. WPS number F-002AW, Note (6). PWHT N. Comments For below ground pipeline welds only.",4,12
105,300K5F (UG),ASME B31.8,-40 / 80,LTCS  - API 5L X60 (SMLS),> 12,7.92 - 11.91,"F-017AW, Note (6)",N,For below ground pipeline welds only,300K5FUG,"Pipe line class 300K5F (UG). Design code ASME B31.8. Design temperature range -40 / 80 deg C. Material LTCS  - API 5L X60 (SMLS). Diameter > 12 in. Thickness range 7.92 - 11.91 mm. WPS number F-017AW, Note (6). PWHT N. Comments For below ground pipeline welds only.",12.1,100
106,300K5G (AG),ASME B31.8,-40 / 95,Incoloy 825,3/4-3,3.91 - 7.62,51AW,N see Note (7),For above ground welds only,300K5GAG,Pipe line class 300K5G (AG). Design code ASME B31.8. Design temperature range -40 / 95 deg C. Material Incoloy 825. Diameter 3/4-3 Solid in. Thickness range 3.91 - 7.62 mm. WPS number 51AW. PWHT N see Note (7). Comments For above ground welds only.,0.75,3
107,300K5G (AG),ASME B31.8,-40 / 95,LTCS  - API 5L X60 (SMLS) + 3 mm  825 internal cladding,6-16,7.11 - 9.53,Contact MI Engineer,N see Note (7),For above ground welds only,300K5GAG,Pipe line class 300K5G (AG). Design code ASME B31.8. Design temperature range -40 / 95 deg C. Material LTCS  - API 5L X60 (SMLS) + 3 mm  825 internal cladding. Diameter 6-16 in. Thickness range 7.11 - 9.53 mm. WPS number Contact MI Engineer. PWHT N see Note (7). Comments For above ground welds only.,6,16
108,300K5G (UG),ASME B31.8,-40 / 95,Incoloy 825,3/4-3,3.91 - 7.62,51AW,N see Note (7),For below ground pipeline welds only,300K5GUG,Pipe line class 300K5G (UG). Design code ASME B31.8. Design temperature range -40 / 95 deg C. Material Incoloy 825. Diameter 3/4-3 Solid in. Thickness range 3.91 - 7.62 mm. WPS number 51AW. PWHT N see Note (7). Comments For below ground pipeline welds only.,0.75,3
109,300K5G (UG),ASME B31.8,-40 / 95,LTCS  - API 5L X60 (SMLS) + 3 mm  825 internal cladding,6-16,7.11 - 9.53,Contact MI Engineer,N see Note (7),For below ground pipeline welds only,300K5GUG,Pipe line class 300K5G (UG). Design code ASME B31.8. Design temperature range -40 / 95 deg C. Material LTCS  - API 5L X60 (SMLS) + 3 mm  825 internal cladding. Diameter 6-16 in. Thickness range 7.11 - 9.53 mm. WPS number Contact MI Engineer. PWHT N see Note (7). Comments For below ground pipeline welds only.,6,16
110,300MO6,ASME B31.3,-40 / 130,6% Moly (UNS31254),1/2 - 3,3.91 - 5.49,01AW,N,"SW only for legacy lines < 2""",300MO6,"Pipe line class 300MO6. Design code ASME B31.3. Design temperature range -40 / 130 deg C. Material 6% Moly (UNS31254). Diameter 1/2 - 3 in. Thickness range 3.91 - 5.49 mm. WPS number 01AW. PWHT N. Comments SW only for legacy lines < 2"".",0.5,3
111,300P21,ASME B31.3,-120 / 180,316/316L SS,1/2 - 3,3.91 - 5.08,25AW,N,"SW only for legacy lines < 2""",300P21,"Pipe line class 300P21. Design code ASME B31.3. Design temperature range -120 / 180 deg C. Material 316/316L SS. Diameter 1/2 - 3 in. Thickness range 3.91 - 5.08 mm. WPS number 25AW. PWHT N. Comments SW only for legacy lines < 2"".",0.5,3
112,300P21,ASME B31.3,-120 / 180,316/316L SS,> 3,9.52 - 17.48,14AW,N,,300P21,Pipe line class 300P21. Design code ASME B31.3. Design temperature range -120 / 180 deg C. Material 316/316L SS. Diameter > 3 in. Thickness range 9.52 - 17.48 mm. WPS number 14AW. PWHT N.,3.1,100
113,300P22,ASME B31.3,-40 / 350,316/316L SS,1/2 - 3,3.91 - 7.82,25AW,N,,300P22,Pipe line class 300P22. Design code ASME B31.3. Design temperature range -40 / 350 deg C. Material 316/316L SS. Diameter 1/2 - 3 in. Thickness range 3.91 - 7.82 mm. WPS number 25AW. PWHT N.,0.5,3
114,300P22,ASME B31.3,-40 / 350,316/316L SS,> 3,9.52 - 17.48,14AW,N,,300P22,Pipe line class 300P22. Design code ASME B31.3. Design temperature range -40 / 350 deg C. Material 316/316L SS. Diameter > 3 in. Thickness range 9.52 - 17.48 mm. WPS number 14AW. PWHT N.,3.1,100
115,300PF2,ASME B31.3,-40 / 130,Glass Reinforced Epoxy,,,,N,Adhesive taper joint,300PF2,Pipe line class 300PF2. Design code ASME B31.3. Design temperature range -40 / 130 deg C. Material Glass Reinforced Epoxy. PWHT N. Comments Adhesive taper joint.,,
116,600A80,ASME B31.3,-40 / 230,Incoloy 825,1/2 - 6,3.68 - 10.97,51AW,N,,600A80,Pipe line class 600A80. Design code ASME B31.3. Design temperature range -40 / 230 deg C. Material Incoloy 825. Diameter 1/2 - 6 in. Thickness range 3.68 - 10.97 mm. WPS number 51AW. PWHT N.,0.5,6
117,600A80,ASME B31.3,-40 / 230,Incoloy 825,8 -24,12.70 - 24.61,54AW,N,,600A80,Pipe line class 600A80. Design code ASME B31.3. Design temperature range -40 / 230 deg C. Material Incoloy 825. Diameter 8 -24 in. Thickness range 12.70 - 24.61 mm. WPS number 54AW. PWHT N.,8,24
118,600A80,ASME B31.3,-40 / 230,Incoloy 825,30 - 36,29.00 - 31.00,Contact MI Engineer,N,,600A80,Pipe line class 600A80. Design code ASME B31.3. Design temperature range -40 / 230 deg C. Material Incoloy 825. Diameter 30 - 36 in. Thickness range 29.00 - 31.00 mm. WPS number Contact MI Engineer. PWHT N.,30,36
119,600A80,ASME B31.3,-40 / 230,316/316L SS,30,38,14AW,N,,600A80,Pipe line class 600A80. Design code ASME B31.3. Design temperature range -40 / 230 deg C. Material 316/316L SS. Diameter 30 in. Thickness range 38 mm. WPS number 14AW. PWHT N.,30,30
120,600C80,ASME B31.3,-40 / 200,Incoloy 825,1/2-3,3.68 - 5.56,51AW,N,,600C80,Pipe line class 600C80. Design code ASME B31.3. Design temperature range -40 / 200 deg C. Material Incoloy 825. Diameter 1/2-3 Solid in. Thickness range 3.68 - 5.56 mm. WPS number 51AW. PWHT N.,0.5,3
121,600C80,ASME B31.3,-40 / 200,LTCS + 3 mm 625 internal cladding,4 - 10,8.56 - 15.09,81AW,N see Note (7),,600C80,Pipe line class 600C80. Design code ASME B31.3. Design temperature range -40 / 200 deg C. Material LTCS + 3 mm 625 internal cladding. Diameter 4 - 10 in. Thickness range 8.56 - 15.09 mm. WPS number 81AW. PWHT N see Note (7).,4,10
